Repository: MaterialsGalaxy/larch-tools

# larch-tools
Galaxy tool wrappers for Larch analysis tools for X-ray spectroscopy

File: larch_feff/test-data/1627088.cif
####################################################################### 
# 
# This file contains crystal structure data downloaded from the 
# Cambridge Structural Database (CSD) hosted by the Cambridge 
# Crystallographic Data Centre (CCDC) in cooperation with FIZ Karlsruhe.
# 
# Please note that these data are only for research purposes or private use.
# For detailed information please see under Terms & Conditions.
# Full information about CCDC and FIZ Karlsruhe data access policies and 
# citation guidelines are available at http://www.ccdc.cam.ac.uk/access/V1
# 
# Audit and citation data items may have been added by FIZ Karlsruhe. 
# Please retain this information to preserve the provenance of 
# this file and to allow appropriate attribution of the data. 
# 
#######################################################################

data_64918-ICSD
_database_code_depnum_ccdc_archive 'CCDC 1627088'
loop_
_citation_id
_citation_doi
_citation_year
1 10.1103/PhysRev.17.571 1921
_audit_update_record             
;
2022-01-11 deposited with the CCDC.	2024-01-29 downloaded from the CCDC.
;
_database_code_ICSD              64918
_audit_creation_date             1998-06-26
_chemical_name_common            Palladium
_chemical_formula_structural     Pd
_chemical_formula_sum            Pd1
_chemical_name_structure_type    fcc(ccp)#Cu
_exptl_crystal_density_diffrn    11.46
_cell_length_a                   3.95
_cell_length_b                   3.95
_cell_length_c                   3.95
_cell_angle_alpha                90.
_cell_angle_beta                 90.
_cell_angle_gamma                90.
_cell_volume                     61.62
_cell_formula_units_Z            4
_space_group_name_H-M_alt        'F m -3 m'
_space_group_IT_number           225
loop_
_space_group_symop_id
_space_group_symop_operation_xyz
1 'z, y, -x'
2 'y, x, -z'
3 'x, z, -y'
4 'z, x, -y'
5 'y, z, -x'
6 'x, y, -z'
7 'z, -y, x'
8 'y, -x, z'
9 'x, -z, y'
10 'z, -x, y'
11 'y, -z, x'
12 'x, -y, z'
13 '-z, y, x'
14 '-y, x, z'
15 '-x, z, y'
16 '-z, x, y'
17 '-y, z, x'
18 '-x, y, z'
19 '-z, -y, -x'
20 '-y, -x, -z'
21 '-x, -z, -y'
22 '-z, -x, -y'
23 '-y, -z, -x'
24 '-x, -y, -z'
25 '-z, -y, x'
26 '-y, -x, z'
27 '-x, -z, y'
28 '-z, -x, y'
29 '-y, -z, x'
30 '-x, -y, z'
31 '-z, y, -x'
32 '-y, x, -z'
33 '-x, z, -y'
34 '-z, x, -y'
35 '-y, z, -x'
36 '-x, y, -z'
37 'z, -y, -x'
38 'y, -x, -z'
39 'x, -z, -y'
40 'z, -x, -y'
41 'y, -z, -x'
42 'x, -y, -z'
43 'z, y, x'
44 'y, x, z'
45 'x, z, y'
46 'z, x, y'
47 'y, z, x'
48 'x, y, z'
49 'z, y+1/2, -x+1/2'
50 'y, x+1/2, -z+1/2'
51 'x, z+1/2, -y+1/2'
52 'z, x+1/2, -y+1/2'
53 'y, z+1/2, -x+1/2'
54 'x, y+1/2, -z+1/2'
55 'z, -y+1/2, x+1/2'
56 'y, -x+1/2, z+1/2'
57 'x, -z+1/2, y+1/2'
58 'z, -x+1/2, y+1/2'
59 'y, -z+1/2, x+1/2'
60 'x, -y+1/2, z+1/2'
61 '-z, y+1/2, x+1/2'
62 '-y, x+1/2, z+1/2'
63 '-x, z+1/2, y+1/2'
64 '-z, x+1/2, y+1/2'
65 '-y, z+1/2, x+1/2'
66 '-x, y+1/2, z+1/2'
67 '-z, -y+1/2, -x+1/2'
68 '-y, -x+1/2, -z+1/2'
69 '-x, -z+1/2, -y+1/2'
70 '-z, -x+1/2, -y+1/2'
71 '-y, -z+1/2, -x+1/2'
72 '-x, -y+1/2, -z+1/2'
73 '-z, -y+1/2, x+1/2'
74 '-y, -x+1/2, z+1/2'
75 '-x, -z+1/2, y+1/2'
76 '-z, -x+1/2, y+1/2'
77 '-y, -z+1/2, x+1/2'
78 '-x, -y+1/2, z+1/2'
79 '-z, y+1/2, -x+1/2'
80 '-y, x+1/2, -z+1/2'
81 '-x, z+1/2, -y+1/2'
82 '-z, x+1/2, -y+1/2'
83 '-y, z+1/2, -x+1/2'
84 '-x, y+1/2, -z+1/2'
85 'z, -y+1/2, -x+1/2'
86 'y, -x+1/2, -z+1/2'
87 'x, -z+1/2, -y+1/2'
88 'z, -x+1/2, -y+1/2'
89 'y, -z+1/2, -x+1/2'
90 'x, -y+1/2, -z+1/2'
91 'z, y+1/2, x+1/2'
92 'y, x+1/2, z+1/2'
93 'x, z+1/2, y+1/2'
94 'z, x+1/2, y+1/2'
95 'y, z+1/2, x+1/2'
96 'x, y+1/2, z+1/2'
97 'z+1/2, y, -x+1/2'
98 'y+1/2, x, -z+1/2'
99 'x+1/2, z, -y+1/2'
100 'z+1/2, x, -y+1/2'
101 'y+1/2, z, -x+1/2'
102 'x+1/2, y, -z+1/2'
103 'z+1/2, -y, x+1/2'
104 'y+1/2, -x, z+1/2'
105 'x+1/2, -z, y+1/2'
106 'z+1/2, -x, y+1/2'
107 'y+1/2, -z, x+1/2'
108 'x+1/2, -y, z+1/2'
109 '-z+1/2, y, x+1/2'
110 '-y+1/2, x, z+1/2'
111 '-x+1/2, z, y+1/2'
112 '-z+1/2, x, y+1/2'
113 '-y+1/2, z, x+1/2'
114 '-x+1/2, y, z+1/2'
115 '-z+1/2, -y, -x+1/2'
116 '-y+1/2, -x, -z+1/2'
117 '-x+1/2, -z, -y+1/2'
118 '-z+1/2, -x, -y+1/2'
119 '-y+1/2, -z, -x+1/2'
120 '-x+1/2, -y, -z+1/2'
121 '-z+1/2, -y, x+1/2'
122 '-y+1/2, -x, z+1/2'
123 '-x+1/2, -z, y+1/2'
124 '-z+1/2, -x, y+1/2'
125 '-y+1/2, -z, x+1/2'
126 '-x+1/2, -y, z+1/2'
127 '-z+1/2, y, -x+1/2'
128 '-y+1/2, x, -z+1/2'
129 '-x+1/2, z, -y+1/2'
130 '-z+1/2, x, -y+1/2'
131 '-y+1/2, z, -x+1/2'
132 '-x+1/2, y, -z+1/2'
133 'z+1/2, -y, -x+1/2'
134 'y+1/2, -x, -z+1/2'
135 'x+1/2, -z, -y+1/2'
136 'z+1/2, -x, -y+1/2'
137 'y+1/2, -z, -x+1/2'
138 'x+1/2, -y, -z+1/2'
139 'z+1/2, y, x+1/2'
140 'y+1/2, x, z+1/2'
141 'x+1/2, z, y+1/2'
142 'z+1/2, x, y+1/2'
143 'y+1/2, z, x+1/2'
144 'x+1/2, y, z+1/2'
145 'z+1/2, y+1/2, -x'
146 'y+1/2, x+1/2, -z'
147 'x+1/2, z+1/2, -y'
148 'z+1/2, x+1/2, -y'
149 'y+1/2, z+1/2, -x'
150 'x+1/2, y+1/2, -z'
151 'z+1/2, -y+1/2, x'
152 'y+1/2, -x+1/2, z'
153 'x+1/2, -z+1/2, y'
154 'z+1/2, -x+1/2, y'
155 'y+1/2, -z+1/2, x'
156 'x+1/2, -y+1/2, z'
157 '-z+1/2, y+1/2, x'
158 '-y+1/2, x+1/2, z'
159 '-x+1/2, z+1/2, y'
160 '-z+1/2, x+1/2, y'
161 '-y+1/2, z+1/2, x'
162 '-x+1/2, y+1/2, z'
163 '-z+1/2, -y+1/2, -x'
164 '-y+1/2, -x+1/2, -z'
165 '-x+1/2, -z+1/2, -y'
166 '-z+1/2, -x+1/2, -y'
167 '-y+1/2, -z+1/2, -x'
168 '-x+1/2, -y+1/2, -z'
169 '-z+1/2, -y+1/2, x'
170 '-y+1/2, -x+1/2, z'
171 '-x+1/2, -z+1/2, y'
172 '-z+1/2, -x+1/2, y'
173 '-y+1/2, -z+1/2, x'
174 '-x+1/2, -y+1/2, z'
175 '-z+1/2, y+1/2, -x'
176 '-y+1/2, x+1/2, -z'
177 '-x+1/2, z+1/2, -y'
178 '-z+1/2, x+1/2, -y'
179 '-y+1/2, z+1/2, -x'
180 '-x+1/2, y+1/2, -z'
181 'z+1/2, -y+1/2, -x'
182 'y+1/2, -x+1/2, -z'
183 'x+1/2, -z+1/2, -y'
184 'z+1/2, -x+1/2, -y'
185 'y+1/2, -z+1/2, -x'
186 'x+1/2, -y+1/2, -z'
187 'z+1/2, y+1/2, x'
188 'y+1/2, x+1/2, z'
189 'x+1/2, z+1/2, y'
190 'z+1/2, x+1/2, y'
191 'y+1/2, z+1/2, x'
192 'x+1/2, y+1/2, z'
loop_
_atom_type_symbol
_atom_type_oxidation_number
Pd0+ 0
loop_
_atom_site_label
_atom_site_type_symbol
_atom_site_symmetry_multiplicity
_atom_site_Wyckoff_symbol
_atom_site_fract_x
_atom_site_fract_y
_atom_site_fract_z
_atom_site_B_iso_or_equiv
_atom_site_occupancy
Pd1 Pd0+ 4 a 0 0 0 . 1.
#End of TTdata_64918-ICSD

File: larch_feff/test-data/1627088_modified.cif
####################################################################### 
# 
# This file contains crystal structure data downloaded from the 
# Cambridge Structural Database (CSD) hosted by the Cambridge 
# Crystallographic Data Centre (CCDC) in cooperation with FIZ Karlsruhe.
# 
# Please note that these data are only for research purposes or private use.
# For detailed information please see under Terms & Conditions.
# Full information about CCDC and FIZ Karlsruhe data access policies and 
# citation guidelines are available at http://www.ccdc.cam.ac.uk/access/V1
# 
# Audit and citation data items may have been added by FIZ Karlsruhe. 
# Please retain this information to preserve the provenance of 
# this file and to allow appropriate attribution of the data. 
# 
#######################################################################

data_64918-ICSD
_database_code_depnum_ccdc_archive 'CCDC 1627088'
loop_
_citation_id
_citation_doi
_citation_year
1 10.1103/PhysRev.17.571 1921
_audit_update_record             
;
2022-01-11 deposited with the CCDC.	2024-01-29 downloaded from the CCDC.
;
_database_code_ICSD              64918
_audit_creation_date             1998-06-26
_chemical_name_common            Palladium
_chemical_formula_structural     Pd
_chemical_formula_sum            Pd1
_chemical_name_structure_type    fcc(ccp)#Cu
_exptl_crystal_density_diffrn    11.46
_cell_length_a                   3.95
_cell_length_b                   3.95
_cell_length_c                   3.95
_cell_angle_alpha                90.
_cell_angle_beta                 90.
_cell_angle_gamma                90.
_cell_volume                     61.62
_cell_formula_units_Z            4
_space_group_name_H-M_alt        'F m -3 m'
_space_group_IT_number           225
loop_
_space_group_symop_id
_space_group_symop_operation_xyz
1 'z, y, -x'
2 'y, x, -z'
3 'x, z, -y'
4 'z, x, -y'
5 'y, z, -x'
6 'x, y, -z'
7 'z, -y, x'
8 'y, -x, z'
9 'x, -z, y'
10 'z, -x, y'
11 'y, -z, x'
12 'x, -y, z'
13 '-z, y, x'
14 '-y, x, z'
15 '-x, z, y'
16 '-z, x, y'
17 '-y, z, x'
18 '-x, y, z'
19 '-z, -y, -x'
20 '-y, -x, -z'
21 '-x, -z, -y'
22 '-z, -x, -y'
23 '-y, -z, -x'
24 '-x, -y, -z'
25 '-z, -y, x'
26 '-y, -x, z'
27 '-x, -z, y'
28 '-z, -x, y'
29 '-y, -z, x'
30 '-x, -y, z'
31 '-z, y, -x'
32 '-y, x, -z'
33 '-x, z, -y'
34 '-z, x, -y'
35 '-y, z, -x'
36 '-x, y, -z'
37 'z, -y, -x'
38 'y, -x, -z'
39 'x, -z, -y'
40 'z, -x, -y'
41 'y, -z, -x'
42 'x, -y, -z'
43 'z, y, x'
44 'y, x, z'
45 'x, z, y'
46 'z, x, y'
47 'y, z, x'
48 'x, y, z'
49 'z, y+1/2, -x+1/2'
50 'y, x+1/2, -z+1/2'
51 'x, z+1/2, -y+1/2'
52 'z, x+1/2, -y+1/2'
53 'y, z+1/2, -x+1/2'
54 'x, y+1/2, -z+1/2'
55 'z, -y+1/2, x+1/2'
56 'y, -x+1/2, z+1/2'
57 'x, -z+1/2, y+1/2'
58 'z, -x+1/2, y+1/2'
59 'y, -z+1/2, x+1/2'
60 'x, -y+1/2, z+1/2'
61 '-z, y+1/2, x+1/2'
62 '-y, x+1/2, z+1/2'
63 '-x, z+1/2, y+1/2'
64 '-z, x+1/2, y+1/2'
65 '-y, z+1/2, x+1/2'
66 '-x, y+1/2, z+1/2'
67 '-z, -y+1/2, -x+1/2'
68 '-y, -x+1/2, -z+1/2'
69 '-x, -z+1/2, -y+1/2'
70 '-z, -x+1/2, -y+1/2'
71 '-y, -z+1/2, -x+1/2'
72 '-x, -y+1/2, -z+1/2'
73 '-z, -y+1/2, x+1/2'
74 '-y, -x+1/2, z+1/2'
75 '-x, -z+1/2, y+1/2'
76 '-z, -x+1/2, y+1/2'
77 '-y, -z+1/2, x+1/2'
78 '-x, -y+1/2, z+1/2'
79 '-z, y+1/2, -x+1/2'
80 '-y, x+1/2, -z+1/2'
81 '-x, z+1/2, -y+1/2'
82 '-z, x+1/2, -y+1/2'
83 '-y, z+1/2, -x+1/2'
84 '-x, y+1/2, -z+1/2'
85 'z, -y+1/2, -x+1/2'
86 'y, -x+1/2, -z+1/2'
87 'x, -z+1/2, -y+1/2'
88 'z, -x+1/2, -y+1/2'
89 'y, -z+1/2, -x+1/2'
90 'x, -y+1/2, -z+1/2'
91 'z, y+1/2, x+1/2'
92 'y, x+1/2, z+1/2'
93 'x, z+1/2, y+1/2'
94 'z, x+1/2, y+1/2'
95 'y, z+1/2, x+1/2'
96 'x, y+1/2, z+1/2'
97 'z+1/2, y, -x+1/2'
98 'y+1/2, x, -z+1/2'
99 'x+1/2, z, -y+1/2'
100 'z+1/2, x, -y+1/2'
101 'y+1/2, z, -x+1/2'
102 'x+1/2, y, -z+1/2'
103 'z+1/2, -y, x+1/2'
104 'y+1/2, -x, z+1/2'
105 'x+1/2, -z, y+1/2'
106 'z+1/2, -x, y+1/2'
107 'y+1/2, -z, x+1/2'
108 'x+1/2, -y, z+1/2'
109 '-z+1/2, y, x+1/2'
110 '-y+1/2, x, z+1/2'
111 '-x+1/2, z, y+1/2'
112 '-z+1/2, x, y+1/2'
113 '-y+1/2, z, x+1/2'
114 '-x+1/2, y, z+1/2'
115 '-z+1/2, -y, -x+1/2'
116 '-y+1/2, -x, -z+1/2'
117 '-x+1/2, -z, -y+1/2'
118 '-z+1/2, -x, -y+1/2'
119 '-y+1/2, -z, -x+1/2'
120 '-x+1/2, -y, -z+1/2'
121 '-z+1/2, -y, x+1/2'
122 '-y+1/2, -x, z+1/2'
123 '-x+1/2, -z, y+1/2'
124 '-z+1/2, -x, y+1/2'
125 '-y+1/2, -z, x+1/2'
126 '-x+1/2, -y, z+1/2'
127 '-z+1/2, y, -x+1/2'
128 '-y+1/2, x, -z+1/2'
129 '-x+1/2, z, -y+1/2'
130 '-z+1/2, x, -y+1/2'
131 '-y+1/2, z, -x+1/2'
132 '-x+1/2, y, -z+1/2'
133 'z+1/2, -y, -x+1/2'
134 'y+1/2, -x, -z+1/2'
135 'x+1/2, -z, -y+1/2'
136 'z+1/2, -x, -y+1/2'
137 'y+1/2, -z, -x+1/2'
138 'x+1/2, -y, -z+1/2'
139 'z+1/2, y, x+1/2'
140 'y+1/2, x, z+1/2'
141 'x+1/2, z, y+1/2'
142 'z+1/2, x, y+1/2'
143 'y+1/2, z, x+1/2'
144 'x+1/2, y, z+1/2'
145 'z+1/2, y+1/2, -x'
146 'y+1/2, x+1/2, -z'
147 'x+1/2, z+1/2, -y'
148 'z+1/2, x+1/2, -y'
149 'y+1/2, z+1/2, -x'
150 'x+1/2, y+1/2, -z'
151 'z+1/2, -y+1/2, x'
152 'y+1/2, -x+1/2, z'
153 'x+1/2, -z+1/2, y'
154 'z+1/2, -x+1/2, y'
155 'y+1/2, -z+1/2, x'
156 'x+1/2, -y+1/2, z'
157 '-z+1/2, y+1/2, x'
158 '-y+1/2, x+1/2, z'
159 '-x+1/2, z+1/2, y'
160 '-z+1/2, x+1/2, y'
161 '-y+1/2, z+1/2, x'
162 '-x+1/2, y+1/2, z'
163 '-z+1/2, -y+1/2, -x'
164 '-y+1/2, -x+1/2, -z'
165 '-x+1/2, -z+1/2, -y'
166 '-z+1/2, -x+1/2, -y'
167 '-y+1/2, -z+1/2, -x'
168 '-x+1/2, -y+1/2, -z'
169 '-z+1/2, -y+1/2, x'
170 '-y+1/2, -x+1/2, z'
171 '-x+1/2, -z+1/2, y'
172 '-z+1/2, -x+1/2, y'
173 '-y+1/2, -z+1/2, x'
174 '-x+1/2, -y+1/2, z'
175 '-z+1/2, y+1/2, -x'
176 '-y+1/2, x+1/2, -z'
177 '-x+1/2, z+1/2, -y'
178 '-z+1/2, x+1/2, -y'
179 '-y+1/2, z+1/2, -x'
180 '-x+1/2, y+1/2, -z'
181 'z+1/2, -y+1/2, -x'
182 'y+1/2, -x+1/2, -z'
183 'x+1/2, -z+1/2, -y'
184 'z+1/2, -x+1/2, -y'
185 'y+1/2, -z+1/2, -x'
186 'x+1/2, -y+1/2, -z'
187 'z+1/2, y+1/2, x'
188 'y+1/2, x+1/2, z'
189 'x+1/2, z+1/2, y'
190 'z+1/2, x+1/2, y'
191 'y+1/2, z+1/2, x'
192 'x+1/2, y+1/2, z'
loop_
_atom_type_symbol
Pd 
loop_
_atom_site_label
_atom_site_type_symbol
_atom_site_symmetry_multiplicity
_atom_site_Wyckoff_symbol
_atom_site_fract_x
_atom_site_fract_y
_atom_site_fract_z
_atom_site_B_iso_or_equiv
_atom_site_occupancy
Pd1 Pd 4 a 0 0 0 . 1.
#End of TTdata_64918-ICSD

File: larch_feff/test-data/1667441.cif
####################################################################### 
# 
# This file contains crystal structure data downloaded from the 
# Cambridge Structural Database (CSD) hosted by the Cambridge 
# Crystallographic Data Centre (CCDC) in cooperation with FIZ Karlsruhe.
# 
# Please note that these data are only for research purposes or private use.
# For detailed information please see under Terms & Conditions.
# Full information about CCDC and FIZ Karlsruhe data access policies and 
# citation guidelines are available at http://www.ccdc.cam.ac.uk/access/V1
# 
# Audit and citation data items may have been added by FIZ Karlsruhe. 
# Please retain this information to preserve the provenance of 
# this file and to allow appropriate attribution of the data. 
# 
#######################################################################

data_150259-ICSD
_database_code_depnum_ccdc_archive 'CCDC 1667441'
loop_
_citation_id
_citation_doi
_citation_year
1 10.1006/jssc.2001.9440 2002
_audit_update_record             
;
2018-02-27 deposited with the CCDC.	2024-02-15 downloaded from the CCDC.
;
_database_code_ICSD              150259
_chemical_name_systematic        'Lanthanum Manganate'
_chemical_formula_sum            'La1 Mn1 O3'
_cell_length_a                   5.486
_cell_length_b                   7.761
_cell_length_c                   5.487
_cell_angle_alpha                90
_cell_angle_beta                 90
_cell_angle_gamma                90.01
_cell_volume                     233.62
_cell_formula_units_Z            4
_symmetry_space_group_name_H-M   'I 1 1 2/b'
_symmetry_Int_Tables_number      15
_symmetry_cell_setting           monoclinic
_refine_ls_R_factor_all          0.03
loop_
_symmetry_equiv_pos_site_id
_symmetry_equiv_pos_as_xyz
1 '-x, -y+1/2, z'
2 'x, y+1/2, -z'
3 '-x, -y, -z'
4 'x, y, z'
5 '-x+1/2, -y, z+1/2'
6 'x+1/2, y, -z+1/2'
7 '-x+1/2, -y+1/2, -z+1/2'
8 'x+1/2, y+1/2, z+1/2'
loop_
_atom_site_label
_atom_site_type_symbol
_atom_site_fract_x
_atom_site_fract_y
_atom_site_fract_z
La1 La3+ 0 0.25 0.5052
Mn1 Mn3+ 0 0 0
O1 O2- 0 0.25 0.0015
O2 O2- 0.2682 0.0015 0.2427

#End of data_150259-ICSD

File: larch_feff/test-data/1564889.cif (part 2 of 2)
List of Runs (angles in degrees, time in seconds):
  # Type    Start    End  Width  t~exp~   \w     \q     \k     \f   Frames
#--------------------------------------------------------------------------
   4  -3  -2 4379.03 389.063   3
  -4  -4   2 1664.72 230.692   5
   4   4   2 2167.46 308.201   4
  -4  -4  -2 1643.62 295.900   2
  -4   4  -2 2350.86 366.626   6
   4  -4   2 1433.49 233.572   3
   4  -4  -2 1944.22 267.781   3
   4   5   2 2483.63 352.254   4
  -4  -5  -2 2271.61 359.418   2
  -4   5  -2 2365.58 379.547   6
   4  -5  -2 2130.18 298.654   3
   4  -5   2 2160.58 294.484   3
  -4  -5   2 2528.29 330.154   1
   5   0   2 46.6645 50.7428   3
   5   0  -2 19.9704 25.0825   3
  -5   0  -2 26.5914 74.6555   6
  -5  -1   2 82.4794 46.3265   5
   5  -1   2 147.598 81.7230   3
   5  -1  -2 101.108 56.7830   3
  -5   1   2 131.453 58.3631   6
  -5  -1  -2-23.8660 51.9131   6
  -5  -2   2 32.5856 28.9377   5
   5  -2   2 24.9918 62.7585   3
   5  -2  -2 41.9770 37.2731   3
  -5   2   2 121.391 74.6672   6
  -5   2  -2-75.7008 106.263   6
  -5  -2  -2 69.9198 65.4345   6
  -5   3   2 12771.6 881.378   6
  -5  -3  -2 12470.4 758.727   6
   5  -3   2 11836.6 787.664   3
   5  -3  -2 13398.1 793.049   3
   0   0   3-16.5928 36.0844   5
   0   0   3 100.293 49.7747   1
   0   0  -3 36.4551 37.3723   1
   0   0   3 12.1655 30.5499   6
   0   0  -3 37.1001 34.7200   6
   0  -1   3 258.374 80.9727   1
   0   1   3 338.612 105.239   5
   0  -1  -3 364.300 91.7413   2
   0   1   3 246.443 51.2236   4
   0  -1  -3 327.150 78.7740   1
   0  -1   3 330.304 84.4876   6
   0   1   3 274.211 82.9225   6
   0   1  -3 238.667 70.7065   6
   0   2   3 31.5212 39.5751   5
   0  -2   3 16.1290 16.0099   3
   0  -2  -3 9.88444 11.7014   3
   0  -2   3 10.4434 10.7070   3
   0  -2  -3 17.3942 37.8255   2
   0   2   3 39.7961 27.9312   4
   0   2  -3-3.46748 7.54232   2
   0  -2   3 34.8430 43.7456   1
   0  -2   3 58.1732 51.6448   6
   0   2   3 14.5483 36.5310   6
   0   2  -3-12.8044 22.7354   6
   0   3   3 21043.2 889.384   5
   0   3   3 22456.3 910.264   4
   0  -3  -3 20873.1 994.803   2
   0   3  -3 19965.1 848.977   6
   0   4   3-18.9885 41.2925   4
   0  -4  -3 23.8396 51.8415   2
   0   4  -3 12.6413 38.8763   6
   0  -5   3 18086.3 969.889   1
   0   5   3 18077.8 941.393   4
   0  -5  -3 17497.8 987.489   2
   0  -6   3 50.3862 44.7800   1
   0   6   3 150.702 77.2712   4
  -1   0   3 15476.0 795.650   5
  -1   0   3 16610.3 517.644   4
  -1   0  -3 16778.5 747.544   1
  -1   0   3 15127.3 502.566   4
  -1   0   3 15117.2 659.427   2
  -1   0  -3 15101.8 715.802   2
   1   0   3 15622.2 756.284   6
  -1   0   3 16487.1 668.343   6
  -1   0   3 15117.6 697.461   1
  -1   0  -3 17224.2 794.694   6
   1   1   3 5455.98 391.540   5
  -1   1   3 5482.15 435.305   5
   1   1  -3 4487.87 266.545   2
  -1   1  -3 4511.29 359.832   1
  -1   1   3 4427.24 303.678   1
   1   1   3 5620.14 308.353   4
  -1  -1  -3 4655.27 330.285   1
  -1   1   3 5181.20 286.227   4
  -1   1   3 5019.48 358.884   2
  -1  -1  -3 5252.93 399.049   2
  -1  -1   3 5054.07 377.321   1
   1  -1   3 4456.06 364.828   6
  -1  -1   3 4629.72 290.412   6
   1   1   3 5738.85 407.342   6
  -1   1   3 5129.15 340.334   6
  -1   1  -3 5297.08 404.893   6
  -1  -1  -3 5052.35 390.635   6
   1  -1  -3 4781.66 354.158   2
  -1  -1   3 4506.96 373.242   5
   1   2   3 7421.51 455.429   5
  -1   2   3 6990.91 492.387   5
  -1   2  -3 7771.06 510.339   1
   1   2   3 8092.35 426.840   4
  -1  -2  -3 8064.38 430.430   1
  -1   2   3 8377.57 457.952   4
  -1   2   3 9198.38 546.934   2
  -1  -2   3 8402.63 548.186   1
   1  -2   3 9015.83 380.197   3
  -1  -2  -3 7290.74 527.984   2
   1  -2   3 8524.24 566.194   6
   1   2   3 7598.59 500.248   6
  -1   2  -3 7613.93 525.912   6
  -1   2   3 7646.45 458.105   6
   1  -2  -3 7706.78 510.596   2
   1  -2  -3 7926.78 327.221   3
  -1  -2  -3 8454.38 337.606   3
  -1  -2   3 8287.67 346.115   3
  -1  -3   3 4761.53 288.981   3
  -1   3   3 4306.14 364.311   5
   1   3   3 5145.55 359.277   4
  -1   3   3 4943.91 373.510   4
  -1  -3  -3 5317.21 452.117   2
   1  -3   3 4519.78 289.368   3
  -1   3  -3 4565.63 377.642   6
   1   3  -3 4767.19 257.709   6
   1  -3  -3 4832.05 417.692   2
   1   4   3 2454.34 272.788   4
  -1   4   3 1838.54 241.882   4
  -1  -4   3 2533.44 315.239   1
  -1  -4  -3 1816.66 272.410   2
   1  -4  -3 2191.41 221.194   3
   1  -4   3 1862.73 199.268   3
  -1   4  -3 1601.34 216.599   6
   1  -4  -3 2234.42 297.587   2
   1   5   3 2678.98 319.616   4
  -1   5   3 2565.91 305.668   4
   1  -5   3 2408.40 261.017   3
  -1  -5  -3 2516.52 332.998   2
  -1  -5   3 2550.65 327.488   1
  -1   5  -3 2482.10 270.414   6
   1  -5  -3 2307.05 321.601   2
  -2   0   3 60.4602 56.5783   5
  -2   0   3-13.1388 23.3286   1
  -2   0   3 10.9788 27.5677   2
  -2   0   3-22.5908 26.7407   4
   2   0  -3 13.7044 29.8016   2
  -2   0  -3-16.3738 41.1147   1
   2   0   3 19.1531 34.0073   6
  -2   0   3 8.16502 20.5025   6
  -2   0  -3 20.9519 26.3052   6
   2   1   3 21496.6 850.560   5
   2  -1   3 20192.7 717.691   3
  -2   1   3 20850.2 980.756   5
   2  -1  -3 19307.3 671.315   3
   2  -1  -3 19378.6 883.665   2
   2   1   3 20182.6 822.273   4
  -2  -1   3 18214.4 855.910   1
  -2  -1   3 19138.7 625.875   4
  -2   1  -3 19031.4 718.811   4
  -2   1  -3 17624.4 834.352   2
  -2  -1  -3 17992.9 811.773   4
  -2  -1  -3 18635.3 960.864   2
  -2   1   3 18896.7 790.324   1
  -2  -1   3 18695.7 726.478   2
  -2   1   3 19622.6 842.266   2
   2  -1   3 18988.2 957.879   6
  -2  -1   3 18311.3 669.990   6
  -2  -1   3 20996.7 724.168   3
  -2   1  -3 19434.2 990.265   6
  -2   1   3 20825.0 797.315   6
  -2  -1  -3 20348.8 867.734   1
  -2  -1  -3 21685.2 1009.55   6
   2  -2  -3 3170.86 325.390   2
   2   2   3 3503.04 257.501   5
  -2   2   3 3343.60 333.300   5
   2   2   3 3789.44 308.195   4
  -2  -2   3 3371.57 324.930   1
  -2   2  -3 3284.41 265.772   2
  -2  -2   3 3343.61 177.420   2
  -2  -2  -3 3718.14 323.133   4
  -2  -2  -3 3544.16 384.329   2
  -2   2   3 3464.95 311.239   2
  -2   2  -3 3542.56 377.974   6
  -2   2   3 3440.56 278.575   6
  -2   2   3 3884.47 248.976   1
  -2  -2   3 3276.39 235.280   3
   2  -2   3 4027.97 283.009   3
  -2  -2  -3 3648.79 289.697   1
  -2  -2   3 3167.38 323.273   5
   2  -3   3 788.827 133.411   3
  -2  -3  -3 623.282 167.339   2
   2   3   3 585.683 125.558   4
  -2   3   3 500.325 117.678   4
  -2  -3  -3 722.668 150.367   4
   2  -3  -3 591.431 149.315   2
   2  -3  -3 774.391 121.064   3
  -2   3  -3 749.609 169.789   6
  -2  -3   3 886.137 129.025   3
   2  -4   3 55.5951 42.7433   3
  -2  -4   3-23.1792 29.1014   1
  -2  -4  -3 80.8051 67.6337   2
   2   4   3-19.2089 41.7713   4
  -2   4   3 77.5849 54.4525   4
   2  -4  -3-25.0587 31.4612   2
  -2   4  -3 23.1810 50.4091   6
   2  -5   3 283.610 86.6400   3
  -2  -5  -3 198.042 94.2346   2
   2   5   3 260.300 98.7812   4
  -2  -5   3 444.193 135.437   1
  -2   5   3 263.017 99.8073   4
   2  -5  -3 366.576 132.648   2
  -2   5  -3 150.711 77.5605   6
  -3   0   3 21.9997 39.0932   5
  -3   0  -3 20.8533 26.2287   2
  -3   0   3 85.9361 40.8100   2
  -3   0   3 48.6902 30.6057   4
  -3   0   3 101.308 32.8784   6
  -3   0  -3 50.0727 54.4664   6
  -3   0   3 43.0771 40.3420   1
  -3  -1   3 2049.78 271.045   5
   3  -1   3 1353.10 173.170   3
   3  -1  -3 1828.98 169.956   3
  -3   1   3 1935.71 200.906   1
  -3  -1  -3 1262.20 235.801   2
  -3  -1   3 1861.42 159.382   4
  -3  -1  -3 1529.49 213.639   4
  -3  -1   3 1754.41 170.921   2
  -3  -1   3 2041.13 198.929   3
  -3   1   3 2017.33 181.529   6
  -3   1  -3 1517.66 270.826   6
  -3  -1  -3 1233.06 232.735   6
  -3  -1   3 1689.09 217.288   1
  -3  -2   3 6806.20 508.885   5
   3   2   3 5207.13 427.256   4
  -3   2   3 6848.93 379.671   1
  -3  -2  -3 4926.39 515.967   2
  -3   2  -3 5012.46 516.825   6
  -3   2   3 7106.29 419.465   6
   3  -2   3 5003.03 397.223   3
   3  -2  -3 6857.27 391.141   3
  -3  -2   3 5193.16 426.959   1
  -3  -3   3 1762.86 248.437   1
   3  -3  -3 1862.91 291.210   2
   3   3   3 1507.27 227.263   4
  -3  -3  -3 1239.43 259.351   2
   3  -3   3 1783.22 228.192   3
  -3   3  -3 1470.85 270.195   6
  -3  -3   3 1697.02 250.014   5
   3  -4  -3 22082.9 1138.23   2
   3   4   3 16140.8 907.207   4
  -3  -4  -3 16912.7 1051.24   2
  -3   4  -3 19562.4 1101.17   6
   3  -4   3 15147.6 809.574   3
  -3  -4   3 20893.9 1015.65   5
  -4   0   3 136.872 70.1652   5
   4   0   3-16.8623 36.6893   3
  -4   0   3 156.982 73.9192   1
  -4   0  -3 117.379 104.213   6
  -4  -1   3 2288.53 302.121   5
   4  -1   3 2714.65 294.491   3
  -4   1   3 1997.78 279.828   5
  -4  -1  -3 2181.89 333.762   2
  -4   1  -3 2435.99 374.045   6
  -4  -1   3 2517.87 307.207   1
  -4   1   3 2618.11 270.527   1
   4  -2   3 6606.96 503.520   3
  -4  -2   3 6280.71 533.234   5
  -4  -2  -3 5983.19 612.862   2
  -4   2  -3 7069.73 663.160   6
  -4  -2  -3 6947.75 587.069   6
  -4  -2   3 5993.60 508.905   1
  -4  -3   3 7230.98 575.401   5
   4   3   3 6331.14 526.440   4
  -4  -3  -3 5672.71 610.604   2
  -4   3  -3 7128.63 673.838   6
   4  -3   3 7036.08 524.219   3
  -4  -3   3 5932.15 519.151   1
   0   0   4 26548.8 1217.24   5
   0   0  -4 24554.7 1007.19   2
   0  -1   4 23.7014 51.5407   5
   0   1   4-26.0330 56.6111   5
   0  -1  -4-16.6688 20.9279   2
   0  -1   4 83.1586 46.6916   6
   0   2   4 6617.24 529.260   5
   0   2   4 5639.65 328.553   4
   0  -2   4 6323.75 487.553   1
   0  -2  -4 5123.94 438.564   2
   0   3   4-21.0683 52.9077   5
   0   3   4 38.2679 27.7490   4
   0  -3  -4 74.7450 62.5659   2
   0  -3   4 49.6500 53.9892   1
   0   4   4 393.499 103.367   4
   0  -4  -4 228.393 101.740   2
   1   0   4 21.8496 38.7949   5
  -1   0   4 25.4706 55.3880   5
  -1   0   4 48.3790 45.2727   1
  -1   0  -4-31.0503 43.5850   2
   1   0  -4 13.3934 29.1250   2
  -1   0  -4 44.1604 48.0153   6
   1   1   4 2644.88 319.435   5
  -1   1   4 2752.98 353.760   5
  -1  -1   4 2640.83 286.221   1
  -1  -1  -4 2299.53 275.108   2
  -1   1  -4 2842.82 330.018   6
   1  -1  -4 2015.37 243.277   2
  -1  -1   4 2293.52 306.006   5
   1   2   4 7454.54 524.125   5
  -1   2   4 7643.49 589.101   5
   1   2   4 7479.97 419.149   4
  -1   2   4 5943.15 346.817   4
  -1  -2  -4 5988.62 497.680   2
  -1   2  -4 7324.33 537.564   6
   1  -2  -4 6455.91 487.877   2
  -1  -2   4 5999.28 490.460   1
  -1  -2   4 5668.18 522.225   5
  -1   3   4 6806.94 542.049   5
   1   3   4 6490.09 421.512   4
  -1   3   4 6433.80 415.197   4
  -1  -3  -4 6441.80 557.142   2
  -1   3  -4 6090.15 467.184   6
   1  -3  -4 6377.44 526.031   2
  -1  -3   4 7045.97 559.964   1
   1   4   4 53.2862 38.7052   4
  -1  -4  -4 183.226 93.9461   2
  -1   4   4 212.786 77.1603   4
  -1  -4   4 55.3532 49.2040   1
   1  -4  -4 139.814 78.5418   2
   2   0   4 19.9929 35.5108   5
  -2   0   4 54.1169 67.9501   5
  -2   0  -4 39.0335 42.4513   2
  -2   0   4 50.6465 51.9268   1
  -2   0  -4 27.4615 59.7249   6
   2  -1  -4 1224.55 194.640   2
  -2  -1   4 1086.46 215.024   5
  -2   1   4 1288.07 242.823   5
  -2   1   4 1192.91 173.432   1
  -2  -1  -4 911.164 188.064   2
  -2   1  -4 1313.57 247.775   6
  -2  -1  -4 1266.84 236.478   6
  -2  -1   4 902.956 171.640   1
   2  -2  -4 3333.45 360.121   2
  -2   2   4 4008.48 428.501   5
   2   2   4 3972.24 331.200   4
  -2  -2  -4 3882.41 422.736   2
  -2  -2   4 4547.72 411.874   1
  -2   2  -4 3606.52 398.569   6
   2  -3  -4 1494.94 250.763   2
  -2  -3   4 1182.53 234.334   5
   2   3   4 1100.89 178.784   4
  -2  -3  -4 1231.91 249.977   2
  -2  -3   4 1261.24 224.312   1
  -2   3  -4 1232.25 213.248   6
  -3   0  -4 44.3090 39.3607   2
  -3   0   4 56.8950 41.2643   1
  -3  -1   4 11888.9 793.034   5
  -3  -1   4 11127.8 694.215   1
  -3  -1  -4 11556.3 764.862   2
  -3   1  -4 12371.3 874.620   6
  -3  -1  -4 11308.0 813.683   6
  -3  -2   4 2030.09 305.414   5
  -3   2   4 1814.92 285.868   5
  -3  -2   4 2016.64 281.721   1
  -3  -2  -4 2021.50 322.023   2
  -3   2  -4 2179.97 329.481   6
   0   0   0    0.00    0.00   0
;
_shelx_hkl_checksum              82444
_olex2_submission_special_instructions 'No special instructions were received'
_oxdiff_exptl_absorpt_empirical_details
;
Empirical correction (ABSPACK) includes:
- Absorption correction using spherical harmonics
- Frame scaling
- Detector area scaling
;
_oxdiff_exptl_absorpt_empirical_full_max 1.455
_oxdiff_exptl_absorpt_empirical_full_min 0.766
loop_
_space_group_symop_operation_xyz
'x, y, z'
'-x, -y, z'
'x+1/2, -y+1/2, -z+1/2'
'-x+1/2, y+1/2, -z+1/2'
'-x, -y, -z'
'x, y, -z'
'-x-1/2, y-1/2, z-1/2'
'x-1/2, -y-1/2, z-1/2'
loop_
_atom_site_label
_atom_site_type_symbol
_atom_site_fract_x
_atom_site_fract_y
_atom_site_fract_z
_atom_site_U_iso_or_equiv
_atom_site_adp_type
_atom_site_occupancy
_atom_site_site_symmetry_order
_atom_site_calc_flag
_atom_site_refinement_flags_posn
_atom_site_refinement_flags_adp
_atom_site_refinement_flags_occupancy
_atom_site_disorder_assembly
_atom_site_disorder_group
Fe1 Fe 0.000000 0.000000 0.000000 0.0033(5) Uani 1 4 d S T P . .
S1 S 0.1999(3) 0.37804(19) 0.000000 0.0035(5) Uani 1 2 d S T P . .
loop_
_atom_site_aniso_label
_atom_site_aniso_U_11
_atom_site_aniso_U_22
_atom_site_aniso_U_33
_atom_site_aniso_U_23
_atom_site_aniso_U_13
_atom_site_aniso_U_12
Fe1 0.0031(7) 0.0035(6) 0.0032(7) 0.000 0.000 0.0002(3)
S1 0.0032(7) 0.0036(7) 0.0037(7) 0.000 0.000 -0.0001(4)
loop_
_atom_type_symbol
_atom_type_description
_atom_type_scat_dispersion_real
_atom_type_scat_dispersion_imag
_atom_type_scat_source
Fe Fe 0.3463 0.8444 'International Tables Vol C Tables 4.2.6.8 and 6.1.1.4'
S S 0.1246 0.1234 'International Tables Vol C Tables 4.2.6.8 and 6.1.1.4'
loop_
_exptl_crystal_face_index_h
_exptl_crystal_face_index_k
_exptl_crystal_face_index_l
_exptl_crystal_face_perp_dist
-5 1 -3 0.0031
-1 5 -1 0.0272
1 -5 1 0.0272
5 -1 0 0.0289
6 1 3 0.0089
-2 1 5 0.0316
3 5 -1 0.0263
-4 -5 -2 0.0255
5 -1 3 0.0101
loop_
_geom_angle_atom_site_label_1
_geom_angle_atom_site_label_2
_geom_angle_atom_site_label_3
_geom_angle
_geom_angle_site_symmetry_1
_geom_angle_site_symmetry_3
_geom_angle_publ_flag
S1 Fe1 S1 180.0 5 . ?
S1 Fe1 S1 91.957(18) . 7_655 ?
S1 Fe1 S1 91.956(18) 5 3_454 ?
S1 Fe1 S1 88.043(18) . 3_454 ?
S1 Fe1 S1 82.70(4) 3_454 7_655 ?
S1 Fe1 S1 88.043(18) . 3_455 ?
S1 Fe1 S1 82.70(4) 7_656 3_455 ?
S1 Fe1 S1 97.30(4) 3_454 3_455 ?
S1 Fe1 S1 180.0 7_656 3_454 ?
S1 Fe1 S1 91.957(18) . 7_656 ?
S1 Fe1 S1 97.30(4) 7_656 7_655 ?
S1 Fe1 S1 91.957(18) 5 3_455 ?
S1 Fe1 S1 180.0 3_455 7_655 ?
S1 Fe1 S1 88.044(18) 5 7_656 ?
S1 Fe1 S1 88.043(18) 5 7_655 ?
Fe1 S1 Fe1 97.30(4) 3 3_554 ?
Fe1 S1 Fe1 120.31(3) . 3_554 ?
Fe1 S1 Fe1 120.31(3) . 3 ?
S1 S1 Fe1 107.42(5) 5_565 3_554 ?
S1 S1 Fe1 107.42(5) 5_565 3 ?
S1 S1 Fe1 103.24(7) 5_565 . ?
loop_
_geom_bond_atom_site_label_1
_geom_bond_atom_site_label_2
_geom_bond_distance
_geom_bond_site_symmetry_2
_geom_bond_publ_flag
Fe1 S1 2.2366(11) 5 ?
Fe1 S1 2.2548(8) 7_655 ?
Fe1 S1 2.2548(8) 7_656 ?
Fe1 S1 2.2366(11) . ?
Fe1 S1 2.2548(8) 3_455 ?
Fe1 S1 2.2548(8) 3_454 ?
S1 S1 2.217(2) 5_565 ?
